Repository: FrederikLizakJohansen/BraggCalculator

# BraggCalculator

BraggCalculator is a fast, validated powder X-ray and neutron diffraction
engine for ideal periodic crystals. It evaluates reciprocal-space Bragg
diffraction with NumPy or optional PyTorch kernels.

The current scientific scope is monochromatic, kinematic powder diffraction.
It includes neutral-atom X-ray form factors, coherent elemental neutron
scattering lengths, occupancies, isotropic Debye-Waller factors, the standard
powder Lorentz or Lorentz-polarization correction, and area-normalized Gaussian
profiles. It does not model diffuse scattering, finite-particle shape, preferred
orientation, microstrain, absorption, background, anomalous X-ray terms, or
instrumental wavelength distributions.

## Quick start

```python
from braggcalculator import BraggCalculator

calculator = BraggCalculator(mode="xray", wavelength="CuKa1")
calculator.load("structure.cif")

two_theta, integrated_intensity = calculator.line_pattern(scaled=True)
grid, profile = calculator.pattern()
```

`line_pattern()` returns the conventional merged powder lines. `pattern()`
returns an area-normalized Gaussian profile on a regular grid.
`reflection_table()` provides the corresponding HKLs, d-spacings, Q values,
scattering angles, structure factors, and corrected intensities. The
[API reference](https://github.com/FrederikLizakJohansen/BraggCalculator/blob/main/docs/api.md)
documents lower-level reciprocal-point output and the rules for differentiable
lattice changes.

The Q-space API uses inverse angstroms:

```python
q, intensity = calculator.line_pattern(domain="q")
q_grid, profile_q = calculator.pattern(domain="q")
```

## Torch and autograd

Symmetry detection and HKL enumeration are discrete preprocessing operations.
Autograd therefore operates on a fixed reflection topology. Rebuild the
calculator if a lattice change is large enough that reflections can enter or
leave the configured Q range.

```python
from braggcalculator import BraggCalculator
from braggcalculator.backends import TorchBackend

calculator = BraggCalculator(backend=TorchBackend(device="cpu")).load(
    "structure.cif"
)
parameters = calculator.tensor_parameters(
    requires_grad=["lattice", "frac_coords", "occupancies", "b_iso"]
)
grid, profile = calculator.pattern(parameters=parameters)
loss = profile.square().sum()
loss.backward()
```

Use `TorchBackend(device="cuda")` with a CUDA-enabled PyTorch installation to
run the continuous diffraction and profile kernels on a GPU.

Species identities and reflection indices are intentionally not differentiable.
Isotope-specific neutron samples can select a tabulated isotope through
`neutron_scattering_lengths={"H": "2H"}` (or supply a measured/custom length)
because pymatgen structures do not retain isotope identity.

## Data and model references

- P. A. Doyle and P. S. Turner, *Acta Crystallographica A* **24**, 390–397
  (1968), DOI: [10.1107/S0567739468000756](https://doi.org/10.1107/S0567739468000756).
- V. F. Sears, *Neutron News* **3**(3), 26–37 (1992), DOI:
  [10.1080/10448639208218770](https://doi.org/10.1080/10448639208218770).
- The [pymatgen diffraction documentation](https://pymatgen.org/pymatgen.analysis.diffraction.html)
  describes the independent oracle implementation used in validation.

# Frozen COD validation corpus

This directory contains version 1.0.0 of the BraggCalculator powder-pattern
validation corpus: 70 CIFs from the Crystallography Open Database (COD), with
ten structures from each of the seven crystal systems. The records cover 62
declared space groups, 3--992 supplied sites, and 31 structures with partial
occupancy or disorder.

The corpus is selected before comparing either diffraction implementation.
Selection excludes retracted, database-error, theoretical, duplicate,
unparseable, and unsupported-element records. It does **not** depend on whether
BraggCalculator agrees with pymatgen. The complete rule, fixed seed, COD
revision, source URL, and SHA-256 digest for every file are recorded in
`manifest.json`.

Rebuild a new corpus release from the current COD state with:

```bash
python scripts/build_cif_validation_corpus.py --accessed-date YYYY-MM-DD
```

Run the frozen X-ray and neutron comparison with:

```bash
python scripts/validate_cif_corpus.py \
  --output paper/data/cif_validation_results.json
```

Both calculators receive the same pymatgen-parsed `Structure`. Parser warnings
are retained in the result artifact because some deposited formulae omit
hydrogen or otherwise differ from the coordinate model. This benchmark tests
implementation agreement for the parsed periodic structure; it is not an
experimental validation of any deposition or of the kinematic model.

COD data are dedicated to the public domain under CC0. Each CIF retains its
original authorship, publication, COD identifier, and revision metadata. Users
of individual structures should acknowledge the original authors recorded in
that CIF as requested by COD.

File: data/cif_validation/cifs/1010589.cif
#------------------------------------------------------------------------------
#$Date: 2017-10-13 02:32:00 +0300 (Fri, 13 Oct 2017) $
#$Revision: 201954 $
#$URL: file:///home/coder/svn-repositories/_RELOADED_COD/cod-reloaded/cif/1/01/05/1010589.cif $
#------------------------------------------------------------------------------
#
# This file is available in the Crystallography Open Database (COD),
# http://www.crystallography.net/
#
# All data on this site have been placed in the public domain by the
# contributors.
#
data_1010589
loop_
_publ_author_name
'Zachariasen, W H'
_publ_section_title
;
Untersuchungen ueber die Kristallstruktur von Sesquioxyden und
Verbindungen ABO~3~
;
_journal_coden_ASTM              SUNVAQ
_journal_name_full
;
Skrifter utgitt av det Norske Videnskaps-Akademi i Oslo 1: Matematisk-
Naturvidenskapelig Klasse
;
_journal_page_first              1
_journal_page_last               165
_journal_volume                  1928
_journal_year                    1928
_chemical_formula_structural     'Sm2 O3'
_chemical_formula_sum            'O3 Sm2'
_chemical_name_systematic        'Samarium oxide'
_space_group_IT_number           199
_symmetry_cell_setting           cubic
_symmetry_Int_Tables_number      199
_symmetry_space_group_name_Hall  'I 2b 2c 3'
_symmetry_space_group_name_H-M   'I 21 3'
_cell_angle_alpha                90
_cell_angle_beta                 90
_cell_angle_gamma                90
_cell_formula_units_Z            16
_cell_length_a                   10.85(2)
_cell_length_b                   10.85(2)
_cell_length_c                   10.85(2)
_cell_volume                     1277.3
_cod_database_code               1010589
loop_
_symmetry_equiv_pos_as_xyz
x,y,z
y,z,x
z,x,y
1/2+x,1/2-y,-z
1/2+y,1/2-z,-x
1/2+z,1/2-x,-y
-x,1/2+y,1/2-z
-y,1/2+z,1/2-x
-z,1/2+x,1/2-y
1/2-x,-y,1/2+z
1/2-y,-z,1/2+x
1/2-z,-x,1/2+y
1/2+x,1/2+y,1/2+z
1/2+y,1/2+z,1/2+x
1/2+z,1/2+x,1/2+y
x,-y,1/2-z
y,-z,1/2-x
z,-x,1/2-y
1/2-x,y,-z
1/2-y,z,-x
1/2-z,x,-y
-x,1/2-y,z
-y,1/2-z,x
-z,1/2-x,y
loop_
_atom_site_label
_atom_site_type_symbol
_atom_site_symmetry_multiplicity
_atom_site_Wyckoff_symbol
_atom_site_fract_x
_atom_site_fract_y
_atom_site_fract_z
_atom_site_occupancy
_atom_site_attached_hydrogens
_atom_site_calc_flag
Sm1 Sm3+ 8 a 0.25 0.25 0.25 1. 0 d
Sm2 Sm3+ 12 b 0.021(7) 0. 0.25 1. 0 d
Sm3 Sm3+ 12 b 0.542(14) 0. 0.25 1. 0 d
O1 O2- 24 c 0.125 0.125 0.375 1. 0 d
O2 O2- 24 c 0.125 0.375 0.375 1. 0 d
loop_
_atom_type_symbol
_atom_type_oxidation_number
Sm3+ 3.000
O2- -2.000
loop_
_cod_related_entry_id
_cod_related_entry_database
_cod_related_entry_code
1 ChemSpider 140199
