Repository: FrederikLizakJohansen/BraggCalculator

# Frozen COD validation corpus

This directory contains version 1.0.0 of the BraggCalculator powder-pattern
validation corpus: 70 CIFs from the Crystallography Open Database (COD), with
ten structures from each of the seven crystal systems. The records cover 62
declared space groups, 3--992 supplied sites, and 31 structures with partial
occupancy or disorder.

The corpus is selected before comparing either diffraction implementation.
Selection excludes retracted, database-error, theoretical, duplicate,
unparseable, and unsupported-element records. It does **not** depend on whether
BraggCalculator agrees with pymatgen. The complete rule, fixed seed, COD

File: data/cif_validation/cifs/1574667.cif
#------------------------------------------------------------------------------
#$Date: 2025-07-06 16:44:58 +0300 (Sun, 06 Jul 2025) $
#$Revision: 300540 $
#$URL: file:///home/coder/svn-repositories/_RELOADED_COD/cod-reloaded/cif/1/57/46/1574667.cif $
#------------------------------------------------------------------------------
#
# This file is available in the Crystallography Open Database (COD),
# http://www.crystallography.net/
#
# All data on this site have been placed in the public domain by the
# contributors.
#
data_1574667
loop_
_publ_author_name
'Yang, Xiao'
'Davison, Nathan'
'Lowe, Matthew E.'
'Waddell, Paul G.'
'Armstrong, Roly J.'
'McMullin, Claire L.'
'Hopkinson, Matthew N.'
'Lu, Erli'
_publ_section_title
;
 C&#xE001;O methylenation mediated by organo-alkali metal reagents: metal
 identity and ligand effects
;
_journal_issue                   24
_journal_name_full               'Chemical Science'
_journal_page_first              11151
_journal_page_last               11160
_journal_paper_doi               10.1039/D5SC02313K
_journal_volume                  16
_journal_year                    2025
_chemical_absolute_configuration ad
_chemical_formula_moiety         'C12 H36 K4 O4 Si4'
_chemical_formula_sum            'C12 H36 K4 O4 Si4'
_chemical_formula_weight         513.17
_space_group_crystal_system      cubic
_space_group_IT_number           219
_space_group_name_Hall           'F -4a 2 3'
_space_group_name_H-M_alt        'F -4 3 c'
_atom_sites_solution_hydrogens   geom
_atom_sites_solution_primary     dual
_audit_creation_date             2023-03-28
_audit_creation_method
;
Olex2 1.5-ac5-023
(compiled 2022.04.12 svn.rca3783a0 for Rigaku Oxford Diffraction, GUI svn.r6498)
;
_audit_update_record
;
2024-07-30 deposited with the CCDC.	2025-05-19 downloaded from the CCDC.
;
_cell_angle_alpha                90
_cell_angle_beta                 90
_cell_angle_gamma                90
_cell_formula_units_Z            8
_cell_length_a                   17.5314(3)
_cell_length_b                   17.5314(3)
_cell_length_c                   17.5314(3)
_cell_measurement_reflns_used    1301
_cell_measurement_temperature    150.0(2)
_cell_measurement_theta_max      73.4420
_cell_measurement_theta_min      5.0320
_cell_volume                     5388.28(16)
_computing_cell_refinement       'CrysAlisPro 1.171.42.73a (Rigaku OD, 2022)'
_computing_data_collection       'CrysAlisPro 1.171.42.73a (Rigaku OD, 2022)'
_computing_data_reduction        'CrysAlisPro 1.171.42.73a (Rigaku OD, 2022)'
_computing_molecular_graphics    'Olex2 1.5-ac5-023 (Dolomanov et al., 2009)'
_computing_publication_material  'Olex2 1.5-ac5-023 (Dolomanov et al., 2009)'
_computing_structure_refinement  'SHELXL 2019/1 (Sheldrick, 2015)'
_computing_structure_solution    'SHELXT 2018/2 (Sheldrick, 2018)'
_diffrn_ambient_environment      N~2~
_diffrn_ambient_temperature      150.0(2)
_diffrn_detector                 'Hybrid Pixel Array Detector'
_diffrn_detector_area_resol_mean 10.0000
_diffrn_detector_type            'HyPix-Arc 100'
_diffrn_measured_fraction_theta_full 0.996
_diffrn_measured_fraction_theta_max 0.996
_diffrn_measurement_details
;
List of Runs (angles in degrees, time in seconds):

  # Type    Start    End  Width  t~exp~   \w     \q     \k     \f   Frames
#--------------------------------------------------------------------------
  1  \w   -118.00 -83.00   0.50    0.10    --  -95.69-112.00  49.00   70
  2  \w    -35.00 -10.00   0.50    0.10    --  -95.69  30.00   0.00   50
  3  \w     12.00  39.00   0.50    0.10    --  -39.19  19.00  30.00   54
  4  \w    -23.00  10.00   0.50    0.10    --  -39.19  19.00  30.00   66
  5  \w     37.00  62.00   0.50    0.10    --  110.26 -74.00-118.00   50
  6  \w     67.00  93.00   0.50    0.10    --  110.26 -74.00-118.00   52
  7  \w     24.00  49.00   0.50    0.10    --  110.26 -45.00-120.00   50
  8  \w     25.00  59.00   0.50    0.10    --  102.48-102.00 176.00   68
  9  \w    -13.00  37.00   0.50    0.10    --  -39.19  19.00 -90.00  100
 10  \w      6.00  41.00   0.50    0.10    --  -39.19  19.00  60.00   70
 11  \w    -35.00 -10.00   0.50    0.10    --  -95.69  30.00 120.00   50
 12  \w     63.00 105.00   0.50    0.10    --  102.48-102.00 176.00   84
 13  \w     23.00  48.00   0.50    0.10    --  110.26 -45.00 -60.00   50
 14  \w     23.00  48.00   0.50    0.10    --  110.26 -45.00  30.00   50
 15  \w     23.00  48.00   0.50    0.10    --  110.26 -45.00 -90.00   50
;
_diffrn_measurement_device       'four-circle diffractometer'
_diffrn_measurement_device_type
'XtaLAB Synergy, Single source at home/near, HyPix-Arc 100'
_diffrn_measurement_method       '\w scans'
_diffrn_orient_matrix_type
'CrysAlisPro convention (1999,Acta A55,543-557)'
_diffrn_orient_matrix_UB_11      0.0851545796
_diffrn_orient_matrix_UB_12      0.0074305619
_diffrn_orient_matrix_UB_13      -0.0204351776
_diffrn_orient_matrix_UB_21      0.0031271695
_diffrn_orient_matrix_UB_22      -0.0859283918
_diffrn_orient_matrix_UB_23      -0.0182075719
_diffrn_orient_matrix_UB_31      -0.0215834081
_diffrn_orient_matrix_UB_32      0.0168908361
_diffrn_orient_matrix_UB_33      -0.0834601953
_diffrn_radiation_monochromator  graphite
_diffrn_radiation_probe          x-ray
_diffrn_radiation_type           CuK\a
_diffrn_radiation_wavelength     1.54184
_diffrn_reflns_av_R_equivalents  0.0270
_diffrn_reflns_av_unetI/netI     0.0245
_diffrn_reflns_Laue_measured_fraction_full 0.996
_diffrn_reflns_Laue_measured_fraction_max 0.996
_diffrn_reflns_limit_h_max       18
_diffrn_reflns_limit_h_min       -20
_diffrn_reflns_limit_k_max       21
_diffrn_reflns_limit_k_min       -20
_diffrn_reflns_limit_l_max       13
_diffrn_reflns_limit_l_min       -19
_diffrn_reflns_number            2632
_diffrn_reflns_point_group_measured_fraction_full 0.993
_diffrn_reflns_point_group_measured_fraction_max 0.985
_diffrn_reflns_theta_full        67.684
_diffrn_reflns_theta_max         73.412
_diffrn_reflns_theta_min         5.046
_diffrn_source                   'fine-focus sealed X-ray tube'
_diffrn_source_type              'Enhance (Cu) X-ray Source'
_exptl_absorpt_coefficient_mu    7.691
_exptl_absorpt_correction_T_max  0.367
_exptl_absorpt_correction_T_min  0.138
_exptl_absorpt_correction_type   analytical
_exptl_absorpt_process_details
;
CrysAlisPro 1.171.42.73a (Rigaku Oxford Diffraction, 2022)
Analytical numeric absorption correction using a multifaceted crystal
model based on expressions derived by R.C. Clark & J.S. Reid.
(Clark, R. C. & Reid, J. S. (1995). Acta Cryst. A51, 887-897)
Empirical absorption correction using spherical harmonics,
implemented in SCALE3 ABSPACK scaling algorithm.
;
_exptl_crystal_colour            colourless
_exptl_crystal_colour_primary    colourless
_exptl_crystal_density_diffrn    1.265
_exptl_crystal_description       block
_exptl_crystal_F_000             2176
_exptl_crystal_size_max          0.2
_exptl_crystal_size_mid          0.18
_exptl_crystal_size_min          0.1
_refine_diff_density_max         0.156
_refine_diff_density_min         -0.143
_refine_diff_density_rms         0.033
_refine_ls_abs_structure_details
;
 Flack x determined using 171 quotients [(I+)-(I-)]/[(I+)+(I-)]
 (Parsons, Flack and Wagner, Acta Cryst. B69 (2013) 249-259).
;
_refine_ls_abs_structure_Flack   0.026(16)
_refine_ls_extinction_coef       0.00012(2)
_refine_ls_extinction_expression Fc^*^=kFc[1+0.001xFc^2^\l^3^/sin(2\q)]^-1/4^
_refine_ls_extinction_method     'SHELXL-2019/1 (Sheldrick 2019)'
_refine_ls_goodness_of_fit_ref   1.120
_refine_ls_hydrogen_treatment    constr
_refine_ls_matrix_type           full
_refine_ls_number_parameters     21
_refine_ls_number_reflns         458
_refine_ls_number_restraints     0
_refine_ls_restrained_S_all      1.120
_refine_ls_R_factor_all          0.0194
_refine_ls_R_factor_gt           0.0185
_refine_ls_shift/su_max          0.001
_refine_ls_shift/su_mean         0.000
_refine_ls_structure_factor_coef Fsqd
_refine_ls_weighting_details
'w=1/[\s^2^(Fo^2^)+(0.0233P)^2^+2.2526P] where P=(Fo^2^+2Fc^2^)/3'
_refine_ls_weighting_scheme      calc
_refine_ls_wR_factor_gt          0.0510
_refine_ls_wR_factor_ref         0.0517
_reflns_Friedel_coverage         0.768
_reflns_Friedel_fraction_full    0.989
_reflns_Friedel_fraction_max     0.971
_reflns_number_gt                418
_reflns_number_total             458
_reflns_threshold_expression     'I > 2\s(I)'
_cod_data_source_file            d5sc02313k2.cif
_cod_data_source_block           elu230011_off_fa
_cod_depositor_comments
'Adding full bibliography for 1574667--1574668.cif.'
_cod_original_cell_volume        5388.3(3)
_cod_original_sg_symbol_Hall     'F -4c 2 3'
_cod_database_code               1574667
_chemical_oxdiff_formula         'C1 H3 O1 Si1 K1'
_shelx_space_group_comment
;
The symmetry employed for this shelxl refinement is uniquely defined
by the following loop, which should always be used as a source of
symmetry information in preference to the above space-group names.
They are only intended as comments.
;
_shelx_estimated_absorpt_t_max   0.513
_shelx_estimated_absorpt_t_min   0.308
_diffrn_oxdiff_digest_frames
;
019b73ea15aed98d30bf58b3a7a573159600914f94e
;
_diffrn_oxdiff_digest_hkl
;
013bcee078d35fb294baa8267b1e41941f9fa5
;
_olex2_refinement_description
;
1. Fixed Uiso
 At 1.5 times of:
  All C(H,H,H) groups
2.a Idealised Me refined as rotating group:
 C1(H1A,H1B,H1C)
;
_shelx_res_file
;
TITL elu230011_off_fa_a.res in F-43c
    elu230011_off_fa.res
    created by SHELXL-2019/1 at 14:12:49 on 28-Mar-2023
REM Old TITL elu230011_off_fa in F-43c
REM SHELXT solution in F-43c: R1 0.046, Rweak 0.000, Alpha 0.000
REM <I/s> 0.430 for 67 systematic absences, Orientation as input
REM Flack x = 0.057 ( 0.016 ) from 170 Parsons' quotients
REM Formula found by SHELXT: C3 O Si K
CELL 1.54184 17.5314 17.5314 17.5314 90 90 90
ZERR 8 0.0003 0.0003 0.0003 0 0 0
LATT -4
SYMM -X,-Y,+Z
SYMM -X,+Y,-Z
SYMM +X,-Y,-Z
SYMM +Z,+X,+Y
SYMM +Z,-X,-Y
SYMM -Z,-X,+Y
SYMM -Z,+X,-Y
SYMM +Y,+Z,+X
SYMM -Y,+Z,-X
SYMM +Y,-Z,-X
SYMM -Y,-Z,+X
SYMM 0.5+Y,0.5+X,0.5+Z
SYMM 0.5-Y,0.5-X,0.5+Z
SYMM 0.5+Y,0.5-X,0.5-Z
SYMM 0.5-Y,0.5+X,0.5-Z
SYMM 0.5+X,0.5+Z,0.5+Y
SYMM 0.5-X,0.5+Z,0.5-Y
SYMM 0.5-X,0.5-Z,0.5+Y
SYMM 0.5+X,0.5-Z,0.5-Y
SYMM 0.5+Z,0.5+Y,0.5+X
SYMM 0.5+Z,0.5-Y,0.5-X
SYMM 0.5-Z,0.5+Y,0.5-X
SYMM 0.5-Z,0.5-Y,0.5+X
SFAC C H K O Si
UNIT 96 288 32 32 32

L.S. 4
PLAN  20
SIZE 0.1 0.18 0.2
TEMP -123
BOND
list 4
fmap 2
ACTA
REM <olex2.extras>
REM <HklSrc "%.\\elu230011_off_fa.hkl">
REM </olex2.extras>

WGHT    0.023300    2.252600
EXTI    0.000124
FVAR       0.14072
K1    3    0.424533    0.424533    0.575467    10.33333    0.02739    0.02739 =
         0.02739    0.00174    0.00174   -0.00174
SI1   5    0.373555    0.626445    0.626445    10.33333    0.02273    0.02273 =
         0.02273   -0.00087    0.00087    0.00087
O1    4    0.425706    0.574294    0.574294    10.33333    0.02849    0.02849 =
         0.02849   -0.00390    0.00390    0.00390
C1    1    0.411935    0.635712    0.726214    11.00000    0.03768    0.03800 =
         0.03029   -0.00180   -0.00203   -0.00272
AFIX 137
H1A   2    0.417223    0.584913    0.748936    11.00000   -1.50000
H1B   2    0.376683    0.666305    0.756972    11.00000   -1.50000
H1C   2    0.461894    0.660744    0.724709    11.00000   -1.50000
AFIX   0
HKLF 4




REM  elu230011_off_fa_a.res in F-43c
REM wR2 = 0.0517, GooF = S = 1.120, Restrained GooF = 1.120 for all data
REM R1 = 0.0185 for 418 Fo > 4sig(Fo) and 0.0194 for all 458 data
REM 21 parameters refined using 0 restraints

END

WGHT      0.0233      2.2528

REM Highest difference peak  0.156,  deepest hole -0.143,  1-sigma level  0.033
Q1    1   0.4128  0.6259  0.6777  11.00000  0.05    0.16
Q2    1   0.4224  0.5731  0.6202  11.00000  0.05    0.15
Q3    1   0.4181  0.6020  0.5735  11.00000  0.05    0.14
Q4    1   0.4373  0.6295  0.5818  11.00000  0.05    0.14
Q5    1   0.4863  0.5403  0.5741  11.00000  0.05    0.11
Q6    1   0.4584  0.5085  0.5744  11.00000  0.05    0.11
Q7    1   0.4457  0.5721  0.5125  11.00000  0.05    0.10
Q8    1   0.4288  0.5602  0.5121  11.00000  0.05    0.10
Q9    1   0.4214  0.4903  0.6262  11.00000  0.05    0.09
Q10   1   0.4277  0.4810  0.5138  11.00000  0.05    0.09
Q11   1   0.3658  0.5935  0.5436  11.00000  0.05    0.08
Q12   1   0.4930  0.3666  0.5692  11.00000  0.05    0.08
Q13   1   0.3673  0.6245  0.7764  11.00000  0.05    0.08
Q14   1   0.4177  0.6865  0.7622  11.00000  0.05    0.08
Q15   1   0.3725  0.6310  0.7958  11.00000  0.05    0.07
Q16   1   0.4196  0.3699  0.5223  11.00000  0.05    0.07
Q17   1   0.4504  0.6321  0.6233  11.00000  0.05    0.07
Q18   1   0.3819  0.6030  0.8184  11.00000  0.05    0.07
Q19   1   0.4794  0.5701  0.7793  11.00000  0.05    0.06
Q20   1   0.3626  0.5002  0.5752  11.00000  0.05    0.06
;
_shelx_res_checksum              73182
_shelx_shelxl_version_number     2019/1
_olex2_submission_special_instructions 'No special instructions were received'
_oxdiff_exptl_absorpt_empirical_details
;
Empirical correction (ABSPACK) includes:
- Absorption correction using spherical harmonics
- Frame scaling
;
_oxdiff_exptl_absorpt_empirical_full_max 1.461
_oxdiff_exptl_absorpt_empirical_full_min 0.630
loop_
_space_group_symop_operation_xyz
'x, y, z'
'-x, -y, z'
'-x, y, -z'
'x, -y, -z'
'z, x, y'
'z, -x, -y'
'-z, -x, y'
'-z, x, -y'
'y, z, x'
'-y, z, -x'
'y, -z, -x'
'-y, -z, x'
'y+1/2, x+1/2, z+1/2'
'-y+1/2, -x+1/2, z+1/2'
'y+1/2, -x+1/2, -z+1/2'
'-y+1/2, x+1/2, -z+1/2'
'x+1/2, z+1/2, y+1/2'
'-x+1/2, z+1/2, -y+1/2'
'-x+1/2, -z+1/2, y+1/2'
'x+1/2, -z+1/2, -y+1/2'
'z+1/2, y+1/2, x+1/2'
'z+1/2, -y+1/2, -x+1/2'
'-z+1/2, y+1/2, -x+1/2'
'-z+1/2, -y+1/2, x+1/2'
'x, y+1/2, z+1/2'
'-x, -y+1/2, z+1/2'
'-x, y+1/2, -z+1/2'
'x, -y+1/2, -z+1/2'
'z, x+1/2, y+1/2'
'z, -x+1/2, -y+1/2'
'-z, -x+1/2, y+1/2'
'-z, x+1/2, -y+1/2'
'y, z+1/2, x+1/2'
'-y, z+1/2, -x+1/2'
'y, -z+1/2, -x+1/2'
'-y, -z+1/2, x+1/2'
'y+1/2, x+1, z+1'
'-y+1/2, -x+1, z+1'
'y+1/2, -x+1, -z+1'
'-y+1/2, x+1, -z+1'
'x+1/2, z+1, y+1'
'-x+1/2, z+1, -y+1'
'-x+1/2, -z+1, y+1'
'x+1/2, -z+1, -y+1'
'z+1/2, y+1, x+1'
'z+1/2, -y+1, -x+1'
'-z+1/2, y+1, -x+1'
'-z+1/2, -y+1, x+1'
'x+1/2, y, z+1/2'
'-x+1/2, -y, z+1/2'
'-x+1/2, y, -z+1/2'
'x+1/2, -y, -z+1/2'
'z+1/2, x, y+1/2'
'z+1/2, -x, -y+1/2'
'-z+1/2, -x, y+1/2'
'-z+1/2, x, -y+1/2'
'y+1/2, z, x+1/2'
'-y+1/2, z, -x+1/2'
'y+1/2, -z, -x+1/2'
'-y+1/2, -z, x+1/2'
'y+1, x+1/2, z+1'
'-y+1, -x+1/2, z+1'
'y+1, -x+1/2, -z+1'
'-y+1, x+1/2, -z+1'
'x+1, z+1/2, y+1'
'-x+1, z+1/2, -y+1'
'-x+1, -z+1/2, y+1'
'x+1, -z+1/2, -y+1'
'z+1, y+1/2, x+1'
'z+1, -y+1/2, -x+1'
'-z+1, y+1/2, -x+1'
'-z+1, -y+1/2, x+1'
'x+1/2, y+1/2, z'
'-x+1/2, -y+1/2, z'
'-x+1/2, y+1/2, -z'
'x+1/2, -y+1/2, -z'
'z+1/2, x+1/2, y'
'z+1/2, -x+1/2, -y'
'-z+1/2, -x+1/2, y'
'-z+1/2, x+1/2, -y'
'y+1/2, z+1/2, x'
'-y+1/2, z+1/2, -x'
'y+1/2, -z+1/2, -x'
'-y+1/2, -z+1/2, x'
'y+1, x+1, z+1/2'
'-y+1, -x+1, z+1/2'
'y+1, -x+1, -z+1/2'
'-y+1, x+1, -z+1/2'
'x+1, z+1, y+1/2'
'-x+1, z+1, -y+1/2'
'-x+1, -z+1, y+1/2'
'x+1, -z+1, -y+1/2'
'z+1, y+1, x+1/2'
'z+1, -y+1, -x+1/2'
'-z+1, y+1, -x+1/2'
'-z+1, -y+1, x+1/2'
loop_
_atom_site_label
_atom_site_type_symbol
_atom_site_fract_x
_atom_site_fract_y
_atom_site_fract_z
_atom_site_U_iso_or_equiv
_atom_site_adp_type
_atom_site_occupancy
_atom_site_site_symmetry_order
_atom_site_calc_flag
_atom_site_refinement_flags_posn
_atom_site_refinement_flags_adp
_atom_site_refinement_flags_occupancy
_atom_site_disorder_assembly
_atom_site_disorder_group
K1 K 0.42453(2) 0.42453(2) 0.57547(2) 0.0274(2) Uani 1 3 d S T P . .
Si1 Si 0.37355(3) 0.62645(3) 0.62645(3) 0.0227(3) Uani 1 3 d S T P . .
O1 O 0.42571(7) 0.57429(7) 0.57429(7) 0.0285(5) Uani 1 3 d S T P . .
C1 C 0.41193(13) 0.63571(14) 0.72621(13) 0.0353(4) Uani 1 1 d . . . . .
H1A H 0.417223 0.584913 0.748936 0.053 Uiso 1 1 calc R U . . .
H1B H 0.376683 0.666305 0.756972 0.053 Uiso 1 1 calc R U . . .
H1C H 0.461894 0.660744 0.724709 0.053 Uiso 1 1 calc R U . . .
loop_
_atom_site_aniso_label
_atom_site_aniso_U_11
_atom_site_aniso_U_22
_atom_site_aniso_U_33
_atom_site_aniso_U_23
_atom_site_aniso_U_13
_atom_site_aniso_U_12
K1 0.0274(2) 0.0274(2) 0.0274(2) 0.00174(16) 0.00174(16) -0.00174(16)
Si1 0.0227(3) 0.0227(3) 0.0227(3) -0.0009(2) 0.0009(2) 0.0009(2)
O1 0.0285(5) 0.0285(5) 0.0285(5) -0.0039(6) 0.0039(6) 0.0039(6)
C1 0.0377(12) 0.0380(12) 0.0303(10) -0.0018(10) -0.0020(10) -0.0027(9)
loop_
_atom_type_symbol
_atom_type_description
_atom_type_scat_dispersion_real
_atom_type_scat_dispersion_imag
_atom_type_scat_source
C C 0.0181 0.0091 'International Tables Vol C Tables 4.2.6.8 and 6.1.1.4'
H H 0.0000 0.0000 'International Tables Vol C Tables 4.2.6.8 and 6.1.1.4'
K K 0.3868 1.0657 'International Tables Vol C Tables 4.2.6.8 and 6.1.1.4'
O O 0.0492 0.0322 'International Tables Vol C Tables 4.2.6.8 and 6.1.1.4'
Si Si 0.2541 0.3302 'International Tables Vol C Tables 4.2.6.8 and 6.1.1.4'
loop_
_exptl_crystal_face_index_h
_exptl_crystal_face_index_k
_exptl_crystal_face_index_l
_exptl_crystal_face_perp_dist
-1 2 -11 0.0830
11 -2 -3 0.0989
11 -3 2 0.0922
0 -2 11 0.0917
-5 0 10 0.0905
-11 3 1 0.1023
1 11 -3 0.0630
4 9 5 0.0567
0 -9 7 0.0855
-3 -10 -4 0.0405
10 5 0 0.0775
-10 -5 0 0.0775
5 -10 -2 0.0782
-5 10 2 0.0782
3 -7 -9 0.0779
-3 7 9 0.0779
-6 -7 7 0.0813
-8 -4 -7 0.0866
8 -7 2 0.0861
2 -11 0 0.0692
loop_
_geom_angle_atom_site_label_1
_geom_angle_atom_site_label_2
_geom_angle_atom_site_label_3
_geom_angle
_geom_angle_site_symmetry_1
_geom_angle_site_symmetry_3
_geom_angle_publ_flag
K1 K1 K1 60.0 2_665 3_656 ?
K1 K1 K1 60.0 2_665 4_566 ?
K1 K1 K1 60.0 3_656 4_566 ?
K1 K1 Si1 60.145(10) 3_656 2_665 ?
K1 K1 Si1 60.146(10) 2_665 . ?
K1 K1 Si1 109.649(13) 4_566 2_665 ?
K1 K1 Si1 60.146(10) 3_656 4_566 ?
K1 K1 Si1 60.146(10) 4_566 4_566 ?
K1 K1 Si1 60.146(10) 4_566 . ?
K1 K1 Si1 109.650(13) 2_665 4_566 ?
K1 K1 Si1 109.649(13) 3_656 . ?
K1 K1 Si1 60.145(10) 2_665 2_665 ?
Si1 K1 Si1 113.036(11) 4_566 . ?
Si1 K1 Si1 113.037(11) 2_665 4_566 ?
Si1 K1 Si1 113.037(11) 2_665 . ?
O1 K1 K1 44.55(3) . 4_566 ?
O1 K1 K1 44.55(3) 4_566 3_656 ?
O1 K1 K1 44.55(3) 2_665 3_656 ?
O1 K1 K1 44.55(3) 4_566 4_566 ?
O1 K1 K1 89.37(4) . 3_656 ?
O1 K1 K1 89.36(4) 2_665 4_566 ?
O1 K1 K1 89.36(4) 4_566 2_665 ?
O1 K1 K1 44.55(3) 2_665 2_665 ?
O1 K1 K1 44.55(3) . 2_665 ?
O1 K1 Si1 20.29(4) 4_566 4_566 ?
O1 K1 Si1 103.43(2) 2_665 . ?
O1 K1 Si1 20.28(4) . . ?
O1 K1 Si1 103.43(2) 4_566 2_665 ?
O1 K1 Si1 20.29(4) 2_665 2_665 ?
O1 K1 Si1 103.43(2) . 2_665 ?
O1 K1 Si1 103.43(2) 2_665 4_566 ?
O1 K1 Si1 103.43(2) . 4_566 ?
O1 K1 Si1 103.43(2) 4_566 . ?
O1 K1 O1 89.10(6) 2_665 . ?
O1 K1 O1 89.10(6) 4_566 2_665 ?
O1 K1 O1 89.10(6) 4_566 . ?
K1 Si1 K1 59.71(2) 2_665 4_566 ?
K1 Si1 K1 59.71(2) . 4_566 ?
K1 Si1 K1 59.71(2) 2_665 . ?
O1 Si1 K1 35.086(13) . 4_566 ?
O1 Si1 K1 35.086(13) . 2_665 ?
O1 Si1 K1 35.086(13) . . ?
O1 Si1 C1 112.35(7) . 7_665 ?
O1 Si1 C1 112.34(7) . . ?
O1 Si1 C1 112.35(7) . 10_656 ?
C1 Si1 K1 84.53(7) . 2_665 ?
C1 Si1 K1 102.56(7) 10_656 2_665 ?
C1 Si1 K1 144.21(7) 7_665 2_665 ?
C1 Si1 K1 102.56(7) 7_665 4_566 ?
C1 Si1 K1 144.21(7) . 4_566 ?
C1 Si1 K1 84.54(7) 10_656 4_566 ?
C1 Si1 K1 84.54(7) 7_665 . ?
C1 Si1 K1 102.55(7) . . ?
C1 Si1 K1 144.21(7) 10_656 . ?
C1 Si1 C1 106.45(8) . 10_656 ?
C1 Si1 C1 106.45(8) 10_656 7_665 ?
C1 Si1 C1 106.45(8) . 7_665 ?
K1 O1 K1 90.89(6) . 2_665 ?
K1 O1 K1 90.89(6) 4_566 2_665 ?
K1 O1 K1 90.89(6) 4_566 . ?
Si1 O1 K1 124.63(4) . 2_665 ?
Si1 O1 K1 124.63(4) . 4_566 ?
Si1 O1 K1 124.63(4) . . ?
loop_
_geom_bond_atom_site_label_1
_geom_bond_atom_site_label_2
_geom_bond_distance
_geom_bond_site_symmetry_2
_geom_bond_publ_flag
K1 K1 3.7421(11) 2_665 ?
K1 K1 3.7421(11) 3_656 ?
K1 K1 3.7421(11) 4_566 ?
K1 Si1 3.7587(8) 2_665 ?
K1 Si1 3.7587(8) 4_566 ?
K1 Si1 3.7587(8) . ?
K1 O1 2.6256(12) 2_665 ?
K1 O1 2.6256(12) 4_566 ?
K1 O1 2.6257(12) . ?
Si1 O1 1.584(2) . ?
Si1 C1 1.881(2) 10_656 ?
Si1 C1 1.881(2) . ?
Si1 C1 1.881(2) 7_665 ?
loop_
_exptl_oxdiff_crystal_face_indexfrac_h
_exptl_oxdiff_crystal_face_indexfrac_k
_exptl_oxdiff_crystal_face_indexfrac_l
_exptl_oxdiff_crystal_face_x
_exptl_oxdiff_crystal_face_y
_exptl_oxdiff_crystal_face_z
-1.1064 1.7794 -11.1905 0.1477 0.0474 0.9879
10.6518 -2.2277 -3.3233 0.9584 0.2852 0.0098
10.7599 -2.9911 2.1633 0.8498 0.2513 -0.4633
0.3499 -1.5998 11.2671 -0.2123 -0.0666 -0.9749
-5.1692 -0.0638 10.1446 -0.6480 -0.1954 -0.7362
-11.0105 2.6037 1.1918 -0.9426 -0.2799 0.1822
1.3399 10.8388 -3.1989 0.2600 -0.8689 0.4211
3.5516 9.4540 5.2389 0.2656 -0.8966 -0.3542
0.3533 -8.6738 7.3631 -0.1848 0.6124 -0.7687
-3.3805 -9.9817 -4.2867 -0.2744 0.9252 0.2621
10.1039 5.2114 0.4247 0.8904 -0.4239 -0.1655
-10.1039 -5.2114 -0.4247 -0.8904 0.4239 0.1655
5.4681 -9.8504 -1.5857 0.4248 0.8924 -0.1521
-5.4681 9.8504 1.5857 -0.4248 -0.8924 0.1521
2.6732 -6.8035 -8.7234 0.3553 0.7518 0.5554
-2.6732 6.8035 8.7234 -0.3553 -0.7518 -0.5554
-5.5410 -7.4609 6.5743 -0.6616 0.5041 -0.5551
-8.1971 -4.1927 -6.6818 -0.5926 0.4563 0.6638
8.2122 -7.4901 2.4267 0.5941 0.6251 -0.5063
2.4779 -11.1042 0.1235 0.1260 0.9597 -0.2513

File: data/cif_validation/cifs/2001049.cif
#------------------------------------------------------------------------------
#$Date: 2025-08-19 01:52:38 +0300 (Tue, 19 Aug 2025) $
#$Revision: 301791 $
#$URL: file:///home/coder/svn-repositories/_RELOADED_COD/cod-reloaded/cif/2/00/10/2001049.cif $
#------------------------------------------------------------------------------
#
# This file is available in the Crystallography Open Database (COD),
# http://www.crystallography.net/. The original data for this entry
# were provided by IUCr Journals, http://journals.iucr.org/.
#
# The file may be used within the scientific community so long as
# proper attribution is given to the journal article from which the
# data were obtained.
#
data_2001049
loop_
_publ_author_name
'Peters, D. A.'
'Beddoes, R. L.'
'Joule, J. A.'
_publ_section_title
;
 Structures of 3-methoxypyrazine 1-oxide (1<i>a</i>) and
 3-methoxy-5-methylpyrazine 1-oxide (1<i>b</i>)
;
_journal_issue                   2
_journal_name_full               'Acta Crystallographica Section C'
_journal_page_first              307
_journal_page_last               311
_journal_paper_doi               10.1107/S0108270191008624
_journal_volume                  48
_journal_year                    1992
_chemical_formula_sum            'C5 H6 N2 O2'
_chemical_formula_weight         126.1
_space_group_IT_number           2
_space_group_name_Hall           '-P 1'
_space_group_name_H-M_alt        'P -1'
_symmetry_cell_setting           triclinic
_symmetry_space_group_name_Hall  '-P 1'
_symmetry_space_group_name_H-M   'P -1'
_cell_angle_alpha                96.991(6)
_cell_angle_beta                 101.856(4)
_cell_angle_gamma                101.361(7)
_cell_formula_units_Z            8
_cell_length_a                   12.0940(10)
_cell_length_b                   14.6890(10)
_cell_length_c                   7.0228(4)
_cell_volume                     1179.83(15)
_diffrn_radiation_type           Cu
_diffrn_radiation_wavelength     1.54178
_exptl_absorpt_coefficient_mu    0.911
_exptl_crystal_density_diffrn    1.420
_exptl_crystal_F_000             528
_cod_data_source_file            he0025.cif
_cod_data_source_block           he0025a
_cod_original_cell_volume        1179.8(4)
_cod_database_code               2001049
loop_
_space_group_symop_id
_space_group_symop_operation_xyz
1 x,y,z
2 -x,-y,-z
loop_
_atom_site_label
_atom_site_fract_x
_atom_site_fract_y
_atom_site_fract_z
O1A .4867(4) .6320(3) 1.1313(7)
O1B .4251(4) -.1216(3) .1035(7)
O1C .2304(4) .2735(3) .4542(7)
O1D .9069(4) .2097(3) .1460(8)
O2A .1856(4) .3695(3) .9071(7)
O2B .6865(4) .1463(4) .4551(8)
O2C .4271(4) .5831(3) .6146(7)
O2D .7143(4) -.1004(3) .0090(7)
N1A .3785(5) .5936(4) 1.0544(8)
N1B .5160(5) -.0813(4) .2440(10)
N1C .2326(6) .3615(4) .4518(9)
N1D .9056(6) .1225(4) .1596(9)
N2A .1442(5) .5143(4) .8841(8)
N2B .7132(5) .0044(4) .5412(8)
N2C .2347(6) .5509(4) .4443(8)
N2D .9046(6) -.0644(4) .1775(9)
C1A .1897(7) .6071(6) .9220(10)
C1B .6706(7) -.0895(6) .4970(10)
C1C .1398(7) .4805(6) .3660(10)
C1D .9983(7) .0067(6) .2610(10)
C2A .3024(7) .6495(4) 1.0030(10)
C2B .5748(6) -.1334(5) .3530(10)
C2C .1350(6) .3884(5) .3670(10)
C2D 1.0038(6) .0991(5) .2530(10)
C3A .3374(6) .5014(5) 1.0190(10)
C3B .5547(7) .0130(5) .2800(10)
C3C .3302(7) .4293(6) .5380(10)
C3D .8097(6) .0554(5) .0760(10)
C4A .2204(7) .4634(5) .9350(10)
C4B .6532(6) .0527(5) .4290(10)
C4C .3249(7) .5213(5) .5250(10)
C4D .8137(7) -.0365(5) .0930(10)
C5A .0649(7) .3262(6) .8170(10)
C5B .7914(7) .1927(5) .5950(10)
C5C .4314(7) .6805(5) .6010(10)
C5D .7141(7) -.1973(5) .0200(10)
H1A .1380 .6469 .8901
H1B .7105 -.1278 .5723
H1C .0709 .4974 .3045
H1D 1.0656 -.0095 .3314
H2A .3282 .7161 1.0236
H2B .5496 -.2001 .3298
H2C .0647 .3428 .3107
H2D 1.0733 .1456 .3097
H3A .3881 .4608 1.0518
H3B .5153 .0515 .2048
H3C .3991 .4139 .6038
H3D .7413 .0706 .0066
H51A .0178 .3480 .8973
H52A .0446 .3425 .6900
H53A .0532 .2597 .8059
H51B .7863 .1791 .7226
H52B .8547 .1710 .5594
H53B .8039 .2587 .5980
H51C .5064 .7173 .6668
H52C .4157 .6876 .4661
H53C .3750 .7009 .6612
H51D .6394 -.2354 -.0431
H52D .7700 -.2159 -.0445
H53D .7329 -.2049 .1543
loop_
_geom_bond_atom_site_label_1
_geom_bond_atom_site_label_2
_geom_bond_distance
O1A N1A 1.290(6)
O1B N1B 1.300(6)
O1C N1C 1.290(6)
O1D N1D 1.294(6)
O2A C4A 1.337(7)
O2A C5A 1.445(8)
O2B C4B 1.334(7)
O2B C5B 1.425(9)
O2C C4C 1.359(8)
O2C C5C 1.437(8)
O2D C4D 1.342(8)
O2D C5D 1.434(7)
N1A C2A 1.373(8)
N1A C3A 1.322(7)
N1B C2B 1.346(8)
N1B C3B 1.346(8)
N1C C2C 1.361(8)
N1C C3C 1.359(8)
N1D C2D 1.362(8)
N1D C3D 1.338(8)
N2A C1A 1.337(8)
N2A C4A 1.318(7)
N2B C1B 1.347(8)
N2B C4B 1.325(8)
N2C C1C 1.351(8)
N2C C4C 1.301(8)
N2D C1D 1.353(8)
N2D C4D 1.304(7)
C1A C2A 1.353(9)
C1B C2B 1.359(9)
C1C C2C 1.345(9)
C1D C2D 1.355(9)
C3A C4A 1.388(8)
C3B C4B 1.385(9)
C3C C4C 1.378(9)
C3D C4D 1.380(8)
C1A H1A 0.950
C1B H1B 0.950
C1C H1C 0.950
C1D H1D 0.950
C2A H2A 0.950
C2B H2B 0.950
C2C H2C 0.950
C2D H2D 0.950
C3A H3A 0.950
C3B H3B 0.950
C3C H3C 0.950
C3D H3D 0.950
C5A H51A 0.950
C5A H52A 0.950
C5A H53A 0.950
C5B H51B 0.950
C5B H52B 0.950
C5B H53B 0.950
C5C H51C 0.950
C5C H52C 0.950
C5C H53C 0.950
C5D H51D 0.950
C5D H52D 0.950
C5D H53D 0.950
loop_
_cod_related_entry_id
_cod_related_entry_database
_cod_related_entry_code
1 PubChem 139053612

File: data/cif_validation/cifs/2002149.cif
#------------------------------------------------------------------------------
#$Date: 2015-01-27 21:58:39 +0200 (Tue, 27 Jan 2015) $
#$Revision: 130149 $
#$URL: file:///home/coder/svn-repositories/_RELOADED_COD/cod-reloaded/cif/2/00/21/2002149.cif $
#------------------------------------------------------------------------------
#
# This file is available in the Crystallography Open Database (COD),
# http://www.crystallography.net/
#
# All data on this site have been placed in the public domain by the
# contributors.
#
data_2002149
loop_
_publ_author_name
'Wulff, L'
'Mueller-Buschbaum, Hk'
_publ_section_title
;
Isolierte trigonale Sr O6 - Prismen verknuepfen Kagome-Netze im
Strontium-Manganat(IV)-Tellurat(VI): Sr Mn Te O6
;
_journal_name_full
;
Zeitschrift fuer Naturforschung, Teil B. Anorganische Chemie,
Organische Chemie (42,1987-)
;
_journal_page_first              283
_journal_page_last               286
_journal_volume                  53
_journal_year                    1998
_chemical_formula_analytical     'Sr ((Mn0.844 Te1.156) O6)'
_chemical_formula_structural     'Sr ((Mn Te) O6)'
_chemical_formula_sum            'Mn O6 Sr Te'
_chemical_name_systematic        'Strontium mangano(IV)tellurate'
_space_group_IT_number           189
_symmetry_cell_setting           hexagonal
_symmetry_Int_Tables_number      189
_symmetry_space_group_name_Hall  'P -6 -2'
_symmetry_space_group_name_H-M   'P -6 2 m'
_cell_angle_alpha                90
_cell_angle_beta                 90
_cell_angle_gamma                120
_cell_formula_units_Z            1
_cell_length_a                   5.1425(9)
_cell_length_b                   5.1425(9)
_cell_length_c                   5.384(2)
_cell_volume                     123.3
_refine_ls_R_factor_all          0.0492
_cod_database_code               2002149
loop_
_symmetry_equiv_pos_as_xyz
x,y,z
-y,x-y,z
y-x,-x,z
x,y,-z
-y,x-y,-z
y-x,-x,-z
y,x,z
x-y,-y,z
-x,y-x,z
y,x,-z
x-y,-y,-z
-x,y-x,-z
loop_
_atom_site_aniso_label
_atom_site_aniso_U_11
_atom_site_aniso_U_12
_atom_site_aniso_U_13
_atom_site_aniso_U_22
_atom_site_aniso_U_23
_atom_site_aniso_U_33
Sr1 0.0178(3) 0.0089(2) 0. 0.0178(3) 0. 0.0096(4)
Te1 0.0107(2) 0.00533(9) 0. 0.0107(2) 0. 0.0125(3)
Mn1 0.0107(2) 0.00533(9) 0. 0.0107(2) 0. 0.0125(3)
O1 0.025(2) 0.0091(9) 0.007(2) 0.018(2) 0. 0.0162(15)
loop_
_atom_site_label
_atom_site_type_symbol
_atom_site_symmetry_multiplicity
_atom_site_Wyckoff_symbol
_atom_site_fract_x
_atom_site_fract_y
_atom_site_fract_z
_atom_site_occupancy
_atom_site_attached_hydrogens
_atom_site_calc_flag
Sr1 Sr2+ 1 a 0. 0. 0. 1. 0 d
Te1 Te6+ 2 d 0.6667 0.3333 0.5 0.5 0 d
Mn1 Mn4+ 2 d 0.6667 0.3333 0.5 0.5 0 d
O1 O2- 6 i 0.6249(9) 0. 0.3009(8) 1. 0 d
loop_
_atom_type_symbol
_atom_type_oxidation_number
Sr2+ 2.000
Te6+ 6.000
Mn4+ 4.000
O2- -2.000

File: data/cif_validation/cifs/2020193.cif
#------------------------------------------------------------------------------
#$Date: 2015-10-13 18:44:03 +0300 (Tue, 13 Oct 2015) $
#$Revision: 167320 $
#$URL: file:///home/coder/svn-repositories/_RELOADED_COD/cod-reloaded/cif/2/02/01/2020193.cif $
#------------------------------------------------------------------------------
#
# This file is available in the Crystallography Open Database (COD),
# http://www.crystallography.net/. The original data for this entry
# were provided by IUCr Journals, http://journals.iucr.org/.
#
# The file may be used within the scientific community so long as
# proper attribution is given to the journal article from which the
# data were obtained.
#
data_2020193
loop_
_publ_author_name
'Kato, K.'
'Takayama-Muromachi, E.'
'Kosuda, K.'
'Uchida, Y.'
_publ_section_title
;
 Die Struktur des Erdalkalimetall-Oxocuprats, M10 Cu17 O29
;
_journal_name_full               'Acta Crystallographica C (39,1983-)'
_journal_page_first              1881
_journal_page_last               1884
_journal_volume                  44
_journal_year                    1988
_chemical_formula_sum            'Bi0.31 Ca5.64 Cu17 O29 Sr4.05'
_chemical_name_systematic        'Bi.31 Ca5.64 Sr4.05 Cu17 O29'
_space_group_IT_number           22
_symmetry_space_group_name_Hall  'F 2 2'
_symmetry_space_group_name_H-M   'F 2 2 2'
_cell_angle_alpha                90
_cell_angle_beta                 90
_cell_angle_gamma                90
_cell_formula_units_Z            4
_cell_length_a                   12.811
_cell_length_b                   11.3445
_cell_length_c                   19.5175
_cell_volume                     2836.564
_citation_journal_id_ASTM        ACSCEE
_cod_data_source_file            Kato_ACSCEE_1988_1612.cif
_cod_data_source_block           Bi0.31Ca5.64Cu17O29Sr4.05
_cod_database_code               2020193
loop_
_symmetry_equiv_pos_as_xyz
x,y,z
-x,-y,z
x,-y,-z
-x,y,-z
x,y+1/2,z+1/2
-x,-y+1/2,z+1/2
x,-y+1/2,-z+1/2
-x,y+1/2,-z+1/2
x+1/2,y,z+1/2
-x+1/2,-y,z+1/2
x+1/2,-y,-z+1/2
-x+1/2,y,-z+1/2
x+1/2,y+1/2,z
-x+1/2,-y+1/2,z
x+1/2,-y+1/2,-z
-x+1/2,y+1/2,-z
loop_
_atom_site_label
_atom_site_type_symbol
_atom_site_fract_x
_atom_site_fract_y
_atom_site_fract_z
_atom_site_occupancy
_atom_site_U_iso_or_equiv
O6 O-2 0 0 0.5 1 0.0
Sr2 Sr+2 0.1301 0.4966 0.1016 0.403 0.0
Ca3 Ca+2 0.1315 -0.0026 0.1996 0.563 0.0
Bi3 Bi+3 0.1315 -0.0026 0.1996 0.034 0.0
Cu5 Cu+2 0.25 0.25 0.5383 1 0.0
Ca1 Ca+2 0.1296 0 0 0.563 0.0
Cu1 Cu+2 0 0.3335 0 1 0.0
O7 O-2 0.25 0.6425 0.25 1 0.0
Cu6 Cu+2 0.25 0.25 0.6821 1 0.0
Sr3 Sr+2 0.1315 -0.0026 0.1996 0.403 0.0
Cu2 Cu+2 0.5037 0.3345 0.1018 1 0.0
O8 O-2 0.2691 0.6396 0.5383 1 0.0
Cu3 Cu+2 0.0018 0.3343 0.201 1 0.0
Bi2 Bi+3 0.1301 0.4966 0.1016 0.034 0.0
O9 O-2 0.2637 0.6348 0.6722 1 0.0
O1 O-2 0 0.1713 0 1 0.0
Ca2 Ca+2 0.1301 0.4966 0.1016 0.563 0.0
O5 O-2 0 0 0.7024 1 0.0
O10 O-2 0.2736 0.6307 0.1103 1 0.0
O3 O-2 0.013 0.166 0.1916 1 0.0
O4 O-2 0 0 0.1017 1 0.0
Cu4 Cu+2 0.25 0.25 0.25 1 0.0
O2 O-2 0.4995 0.1686 0.0808 1 0.0
Bi1 Bi+3 0.1296 0 0 0.031 0.0
Sr1 Sr+2 0.1296 0 0 0.405 0.0
Cu7 Cu+2 0.25 0.25 0.1112 1 0.0
