Repository: FrederikLizakJohansen/BraggCalculator

# BraggCalculator

BraggCalculator is a fast, validated powder X-ray and neutron diffraction
engine for ideal periodic crystals. It evaluates reciprocal-space Bragg
diffraction with NumPy or optional PyTorch kernels.

The current scientific scope is monochromatic, kinematic powder diffraction.
It includes neutral-atom X-ray form factors, coherent elemental neutron
scattering lengths, occupancies, isotropic Debye-Waller factors, the standard
powder Lorentz or Lorentz-polarization correction, and area-normalized Gaussian
profiles. It does not model diffuse scattering, finite-particle shape, preferred
orientation, microstrain, absorption, background, anomalous X-ray terms, or
instrumental wavelength distributions.

## Quick start

```python
from braggcalculator import BraggCalculator

calculator = BraggCalculator(mode="xray", wavelength="CuKa1")
calculator.load("structure.cif")

two_theta, integrated_intensity = calculator.line_pattern(scaled=True)
grid, profile = calculator.pattern()
```

`line_pattern()` returns the conventional merged powder lines. `pattern()`
returns an area-normalized Gaussian profile on a regular grid.
`reflection_table()` provides the corresponding HKLs, d-spacings, Q values,
scattering angles, structure factors, and corrected intensities. The
[API reference](https://github.com/FrederikLizakJohansen/BraggCalculator/blob/main/docs/api.md)
documents lower-level reciprocal-point output and the rules for differentiable
lattice changes.

The Q-space API uses inverse angstroms:

```python
q, intensity = calculator.line_pattern(domain="q")
q_grid, profile_q = calculator.pattern(domain="q")
```

## Torch and autograd

Symmetry detection and HKL enumeration are discrete preprocessing operations.
Autograd therefore operates on a fixed reflection topology. Rebuild the
calculator if a lattice change is large enough that reflections can enter or
leave the configured Q range.

```python
from braggcalculator import BraggCalculator
from braggcalculator.backends import TorchBackend

calculator = BraggCalculator(backend=TorchBackend(device="cpu")).load(
    "structure.cif"
)
parameters = calculator.tensor_parameters(
    requires_grad=["lattice", "frac_coords", "occupancies", "b_iso"]
)
grid, profile = calculator.pattern(parameters=parameters)
loss = profile.square().sum()
loss.backward()
```

Use `TorchBackend(device="cuda")` with a CUDA-enabled PyTorch installation to
run the continuous diffraction and profile kernels on a GPU.

Species identities and reflection indices are intentionally not differentiable.
Isotope-specific neutron samples can select a tabulated isotope through
`neutron_scattering_lengths={"H": "2H"}` (or supply a measured/custom length)
because pymatgen structures do not retain isotope identity.

By default, `qmax` is derived from the requested 2-theta and Q ranges and the
physical Ewald limit. An explicit `qmax` that would truncate either output range
is rejected instead of silently dropping reflections.

## Scientific conventions

- Direct lattice vectors are rows in angstroms.
- `g = 1 / d`, `Q = 2 pi / d`, and `s = sin(theta) / wavelength = g / 2`.
- Isotropic displacement amplitudes use `exp(-B s^2)`.
- Line intensities are `|F|^2` times the powder Lorentz-polarization factor.

## Data and model references

- P. A. Doyle and P. S. Turner, *Acta Crystallographica A* **24**, 390–397
  (1968), DOI: [10.1107/S0567739468000756](https://doi.org/10.1107/S0567739468000756).
- V. F. Sears, *Neutron News* **3**(3), 26–37 (1992), DOI:
  [10.1080/10448639208218770](https://doi.org/10.1080/10448639208218770).
- The [pymatgen diffraction documentation](https://pymatgen.org/pymatgen.analysis.diffraction.html)
  describes the independent oracle implementation used in validation.

# Experimental validation data

`nist_srm660c_100a_20-50.xye` contains exact measured rows from the NIST SRM
660c LaB6 certification dataset, scan `100a`, restricted to corrected 2-theta
values from 20.300 through 50.000 degrees. The source scan uses separated
angular windows, which are retained exactly.

The third column is derived from the published least-squares weight using

\[
\sigma = 1 / \sqrt{w}.
\]

Source archive:
<https://data.nist.gov/od/ds/mds2-2315/srm_660c_cifs_20201029_081700.zip>

Original archive member:
`660_cert_cif_mosaic_consensus_100a.cif`

NIST dataset identifier: `ark:/88434/mds2-2315`  
License: <https://www.nist.gov/open/license>  
Certification DOI: <https://doi.org/10.1017/S0885715620000068>

The certification reports a lattice parameter of 4.156826 Å at 22.5 °C with a
95% expanded uncertainty of 0.000080 Å. The structure CIF here is transcribed
from the structural block supplied in the NIST pdCIF; its starting cell is
4.156780 Å.

The excerpt is intended for executable ingestion, provenance, and limited
real-data regression tests. It is not a replacement for the complete NIST
dataset or a full fundamental-parameters refinement.

File: data/LaB6_srm660c.cif
data_LaB6_SRM660c
_audit_creation_method 'Transcribed from NIST SRM 660c certification pdCIF'
_chemical_formula_sum 'B6 La'
_cell_length_a 4.156780
_cell_length_b 4.156780
_cell_length_c 4.156780
_cell_angle_alpha 90
_cell_angle_beta 90
_cell_angle_gamma 90
_space_group_name_H-M_alt 'P m -3 m'
loop_
_space_group_symop_operation_xyz
'x,y,z'
'-x,-y,-z'
'x,-y,-z'
'-x,y,z'
'-x,y,-z'
'x,-y,z'
'x,y,-z'
'-x,-y,z'
'y,x,z'
'-y,-x,-z'
'y,-x,-z'
'-y,x,z'
'-y,x,-z'
'y,-x,z'
'y,x,-z'
'-y,-x,z'
'z,y,x'
'-z,-y,-x'
'z,-y,-x'
'-z,y,x'
'-z,y,-x'
'z,-y,x'
'z,y,-x'
'-z,-y,x'
'x,z,y'
'-x,-z,-y'
'x,-z,-y'
'-x,z,y'
'-x,z,-y'
'x,-z,y'
'x,z,-y'
'-x,-z,y'
'y,z,x'
'-y,-z,-x'
'y,-z,-x'
'-y,z,x'
'-y,z,-x'
'y,-z,x'
'y,z,-x'
'-y,-z,x'
'z,x,y'
'-z,-x,-y'
'z,-x,-y'
'-z,x,y'
'-z,x,-y'
'z,-x,y'
'z,x,-y'
'-z,-x,y'
loop_
_atom_site_label
_atom_site_type_symbol
_atom_site_fract_x
_atom_site_fract_y
_atom_site_fract_z
_atom_site_occupancy
_atom_site_U_iso_or_equiv
La1 La 0 0 0 1 0.0045
B1 B 0.198 0.5 0.5 1 0.0035
